Repository: ArtemFilin1990/Baza

# База данных: Подшипники ГОСТ и ISO
> Комплексная справочная система по подшипникам качения стандартов ГОСТ и ISO

## Описание проекта

Справочная база данных по подшипникам качения, которые отвечают стандартам ГОСТ и ISO. Проект включает техническую документацию, характеристики, классификацию, обозначения, аналоги и рекомендации по подбору, а также обучающие материалы.

### ✨ Основные возможности

- 🔍 **Поиск аналогов** - быстрый подбор соответствий ГОСТ ↔ ISO
- 📊 **Технические характеристики** - полные спецификации подшипников
- 🏭 **База производителей** - информация о брендах и поставщиках
- 📖 **Обучающие материалы** - руководства для специалистов
- 🔧 **Справочники подбора** - пошаговые инструкции по выбору

## 📑 Содержание

### 🚀 Быстрый старт
- [📖 Справочник подбора подшипников](docs/bearings/selection_guide.md) - **Главный документ для подбора**
- [👨‍💼 Руководство для менеджеров](docs/bearings/training/managers_guide.md) - **Обучающий материал**

### 📚 Основная информация
- [О проекте](#о-проекте)
- [Типы подшипников](#типы-подшипников)
- [Классификация](#классификация)
- [Технические характеристики](#технические-характеристики)
- [Маркировка](#маркировка)
- [Установка и использование](#установка-и-использование)
- [Структура репозитория](#структура-репозитория)

### 📖 Документация репозитория

#### Системы обозначений
- [Обозначения ГОСТ](docs/bearings/designations/gost.md)
- [Обозначения ISO](docs/bearings/designations/iso.md)
- [Суффиксы ISO](docs/bearings/designations/iso_suffixes.md)
- [Общая информация о системах обозначений](docs/bearings/designations/README.md)

#### Аналоги подшипников
- [Таблицы аналогов ГОСТ ↔ ISO](docs/bearings/analogues/README.md) - **Полные таблицы соответствий**
- [Таблица ГОСТ/ISO соответствий](docs/bearings/analogues/gost_iso_table.md)
- [Примеры подбора аналогов](docs/bearings/analogues/analog_examples.md)
- [Подшипниковые узлы](docs/bearings/analogues/bearing_units.md)

#### Производители и бренды
- [Международные бренды](docs/bearings/brands/international_brands.md) - **Классификация по качеству и цене**
- [Каталог брендов и поставщиков](docs/bearings/brands/supplier_directory.md) - **Алфавитный список брендов и товарных категорий**
- [Обзор бренда SKF](docs/bearings/brands/skf_overview.md)

#### Стандарты и классификация
- [Стандарты ГОСТ](docs/bearings/standards/gost_standards.md)
- [Классификация подшипников](docs/bearings/classification/README.md)

#### Каталог и FAQ
- [Каталог подшипников](docs/bearings/catalog/README.md)
- [Часто задаваемые вопросы (FAQ)](docs/bearings/faq/README.md)
- [Импортные подшипники](docs/bearings/faq/imported_bearings.md)

### ℹ️ Дополнительная информация
- [Структура репозитория](#структура-репозитория)
- [Вклад в проект](#вклад-в-проект)
- [Связанные ресурсы](#связанные-ресурсы)
- [Техническая поддержка](#техническая-поддержка)
- [Лицензия](#лицензия)

## О проекте

Данный репозиторий представляет собой справочную систему для работы с подшипниками качения по ГОСТ. Проект предназначен для инженеров, конструкторов и специалистов в области машиностроения.

### Назначение

- Быстрый поиск технических характеристик подшипников
- Справочная информация по маркировке и классификации
- База данных для проектирования механических систем
- Обучающий материал для студентов технических специальностей

## Типы подшипников

### Шариковые подшипники
- Радиальные однорядные
- Радиальные сферические двухрядные
- Радиально-упорные однорядные
- Радиально-упорные двухрядные
- Упорные однорядные
- Упорные двухрядные

### Роликовые подшипники
- Радиальные с короткими цилиндрическими роликами
- Радиальные сферические двухрядные
- Радиальные с витыми роликами
- Радиально-упорные конические
- Упорные с цилиндрическими роликами
- Упорные сферические однорядные

### Игольчатые подшипники
- Радиальные с сепаратором
- Радиальные без внутреннего кольца
- Радиально-упорные

## Классификация

### По типу тел качения
1. **Шариковые** - используют шарики в качестве тел качения
2. **Роликовые** - используют ролики различной формы
3. **Игольчатые** - используют игольчатые ролики

### По направлению воспринимаемой нагрузки
- **Радиальные** - воспринимают радиальную нагрузку
- **Упорные** - воспринимают осевую нагрузку
- **Радиально-упорные** - комбинированная нагрузка

### По количеству рядов тел качения
- Однорядные
- Двухрядные
- Многорядные

## Технические характеристики

### Основные параметры

#### Геометрические размеры
- **d** - внутренний диаметр (мм)
- **D** - наружный диаметр (мм)
- **B** - ширина подшипника (мм)
- **C** - монтажная высота (мм)

#### Эксплуатационные характеристики
- **Cr** - динамическая грузоподъемность (кН)
- **C0r** - статическая грузоподъемность (кН)
- **n предельная** - предельная частота вращения (об/мин)
- **Масса** - вес подшипника (кг)

File: docs/articles/ГОСТ 6286-73. Рукава резиновые высокого давления с металлическими оплетками неармированные. Технические условия..md
# ГОСТ 6286-73. Рукава резиновые высокого давления с металлическими оплетками неармированные. Технические условия.

Источник: https://aprom.by/cgi-bin/article.pl?words=gost_rti

PDF: https://aprom.by/info/gost/6286-73.pdf

---

## Содержание документа

ГОСТ 6286-73
М Е Ж Г О С У Д А Р С Т В Е Н Н Ы Й С Т А Н Д А Р Т
РУКАВА РЕЗИНОВЫЕ
ВЫСОКОГО ДАВЛЕНИЯ С МЕТАЛЛИЧЕСКИМИ
ОПЛЕТКАМИ IIЕАРМИРО ВАННЫЕ
ТЕХНИЧЕСКИЕ УСЛОВИЯ
Издание официальное
ИТТК ИЗДАТЕЛЬСТВО СТАНДАРТОВ
М о с к в а

-- 1 of 16 --

УДК 621.643.33:006.354 Группа Л63
М Е Ж Г О С У Д А Р С Т В Е Н Н Ы Й С Т А Н Д А Р Т
РУКАВА РЕЗИНОВЫЕ ВЫСОКОГО ДАВЛЕНИЯ
С МЕТАЛЛИЧЕСКИМИ ОПЛЕТКАМИ НЕАРМИРОВАННЫЕ
Технические условия
High-pressure rubber hoses with metal braids without fittings.
Specifications
MKC 83.140.40
ОКП 25 5411 2300
ГОСТ
6286-73
Дата введения 01.07.74
Настоящий стандарт распространяется на резиновые рукава* высокого давления оплеточной
конструкции с металлическими оплетками, применяемые в качестве гибких трубопроводов для
подачи под высоким давлением жидкостей, работоспособные в районах умеренного и тропического
климатов при температуре окружающего воздуха от минус 50 до плюс 70 °С, а также в районах с
холодным климатом при температуре от минус 60 до плюс 70 °С.
Настоящий стандарт устанавливает требования к рукавам, изготовляемым для нужд народного
хозяйства и для экспорта.
Обязательные требования к качеству продукции изложены в пи. 1.3 (наружный диаметр рукава
по верхней металлической оплетке, внутренний и наружный диаметр рукава), 1.4, 1.5, 2.2, 2.4,
2.6-2.14, 2.16-2.19, 5.1—5.3.
(Измененная редакция, Изм. № 1, 3, 5, 6, 7).
1. ТИПЫ, ОСНОВНЫЕ РАЗМЕРЫ И ПАРАМЕТРЫ
1.1. Рукава в зависимости от разрывного усилия применяемой проволоки должны изготов
ляться трех групп: А, Б и В.
А — изготавливают с применением проволоки с разрывным усилием не менее 15,0 кг;
Б — изготавливают с применением проволоки с разрывным усилием не менее 17,5 кг;
В — с применением проволоки с разрывным усилием не менее 20,0 кг.
Рукава Z должны изготовляться из проволоки с латунированной поверхностью и разрывным
усилием не менее 20 кг.
(Измененная редакция, Изм. № 1, 4, 6).
1.2. Рукава каждой группы в зависимости от конструкции должны изготовляться следующих
типов:
I — с одной металлической оплеткой;
II — с двумя металлическими оплетками.
Схемы конструкции рукавов приведены в приложении.
(Измененная редакция, Изм. № 1, 6).
1.3. Основные размеры, радиус изгиба и масса рукавов Z приведены в табл. 1, основные
размеры, масса и радиус изгиба рукавов групп А, Б, В — в табл. 1а, рабочее давление рукавов групп
А, Б, В и Z в табл. 2 и 2а.
* Здесь и в пунктах, где не оговорены требования для рукавов, условно обозначенных буквой Z, следует
читать — в том числе рукава Z.
Издание официальное
★ ★
Перепечатка воспрещена
© Издательство стандартов, 1973
© ИПК Издательство стандартов, 2003

-- 2 of 16 --

С. 2 ГОСТ 6286-73
Р а з м е р ы , м м
Т а б л и ц а 1
Внутренний
диаметр рукава Наружный диаметр рукава Наружный диаметр по верхней
металлической оплетке
Минимальный
радиус изгиба
Масса 1 м, кг
(справочная)
Но-
мин.
Пред.
откл.
Тип I Тип II Тип I Тип II
Тип I Тип II Тип I Тип II
Но-
мин.
Пред.
ОТКЛ.
Но-
мин.
Пред.
ОТКЛ.
Но-
мин.
Пред.
ОТКЛ.
Но-
мин.
Пред.
ОТКЛ.
5,0 12,7 15,9 9,5 11,1 90 90 0,24 0,34
6,0 ±0,3 15,9 17,5 П,2 12,7 100 100 0,29 0,40
6,3 15,9 17,5 П,2 ±0,6 12,7 ±0,6 100 100 0,29 0,40
8,0 17,5 ±1,0 19,1 +1,0 12,7 14,3 115 115 0,32 0,42
10,0 +0,5 19,85 21,4 15,1 16,7 130 130 0,38 0,53
12,0 -0,3 23,0 24,6 18,3 19,9 180 180 0,50 0,65
12,5 23,0 25,0 18,3 19,9 180 180 0,50 0,65
16,0 26,2 27,8 21,4 ±0,7 23,0 ±0,7 205 205 0,62 0,82
19,0 30,2 + 1,5 31,8 25,4 27,0 240 240 0,88 1,44
20,0 31,2 -1,0 32,8 + 1,5 26,4 28,0 240 240 1,02 1,48
22,0 ±0,5 33,3 34,9 -1,0 28,6 30,2 280 280 1,18 2,19
25,0 38,1 39,7 32,9 34,5 300 300 1,50 2,19
31,5 46,0 50,5 40,1 ±0,8 41,7 ±0,8 420 420 1,84 2,82
32,0 46,0 50,5 40,1 41,7 420 420 1,84 2,82
38,0 52,6 57,15 46,0 47,6 500 500 2,28 3,51
40,0 54,6 ±2,0 59,15 ±2,0 48,0 49,6 500 500 2,28 3,64
50,0 65,7 68,85 59,0 60,6 630 630 2,65 3,63
51,0 ±U,o 66,7 69,85 60,0 ±1,20 61,6 ±1,20 630 630 2,78 4,53
Т а б л и ц а 1 а
Р а з м е р ы , м м
Внутренний
диаметр рукава Наружный диаметр рукава Наружный диаметр по верхней
металлической оплетке
Минимальный
радиус изгиба
Масса 1 м, кг
(справочная)
Но-
мин.
Пред.
ОТКЛ.
Тип I Тип II Тип I Тип II
Но-
мин.
Пред.
ОТКЛ.
Но-
мин.
Пред.
ОТКЛ.
Но-
мин.
Пред.
ОТКЛ.
Но-
мин.
Пред.
ОТКЛ.
Тип I Тип II Тип I Тип II
4.0
6.0 ±0,3 14.5
16.5
17.0
19.0
11,2
12,8 ±0,6
12,8
14,0 ±0,6
50.0
60.0
60,0
70,0
0,40
0,45
0,50
0,60
8,0
10,0 +0,5
-0,3
18,0
20,5
±1,0 21,0
23,0 ±1,0 14.0
16.0
16,6
18,6
80,0
80,0
90,0
110,0
0,50
0,55
0,70
0,80
12,0 22,5 25,0 18,0 20,6 100,0 130,0 0,65 0,90
16,0 27,5 + 1,5
-1,0
29,0 22,0 ±0,7 24,6 ±0,7 120,0 170,0 0,85 1,10
20,0
±0,5
32,0 34,0 + 1,5 26,0 29,0 150,0 200,0 1,05 1,35
25,0 37,0 39,0 -1,0 31,0 34,0 170,0 240,0 1,20 1,50
32.0
38.0
44.0
50.0 +2,0
46.0
52.0 ±2,0
38.0
44.0
±0,8 41.0
47.0
±0,8 200,0
250,0
280,0
320,0
1,50
1,80
2,20
2,50
50,0 ±0,8 62,0 64,0 56,0 ±1,25 59,0 ±1,25 300,0 370,0 2,00 3,10

-- 3 of 16 --

ГОСТ 6286-73 С. 3
Т а б л и ц а 2
Внутренний
Рабочее давление (Р), МПа (кгс/см2)
диаметр рукава,
мм Группа А Группа Б Группа В
Тип I Тип II Тип I Тип II Тип I Тип II
4 20,0 30,0 25,0 35,0 30,0 41,0
(200) (300) (250) (350) (300) (410)
6 19,0 28,0 23,0 33,0 27,0 37,0
(190) (280) (230) (330) (270) (370)
8 16,5 25,0 21,0 32,0 24,0 35,0
(165) (250) (210) (320) (240) (350)
10 15,0 21,5 18,0 27,0 22,0 31,0
(150) (215) (180) (270) (220) (310)
12 13,5 21,0 16,0 25,0 20,0 30,0
(135) (210) (160) (250) (200) (300)
16 10,0 16,5 13,0 20,0 15,0 24,0
(100) (165) (130) (200) (150) (240)
20 9,0 15,0 12,0 18,0 14,0 22,0
(90) (150) (120) (180) (140) (220)
25 8,0 12,5 10,0 16,0 12,0 20,0
(80) (125) (100) (160) (120) (200)
32 6,5 10,0 7,5 13,0 9,0 14,0
(65) (100) (75) (130) (90) (140)
38 4,0 8,0 5,0 9,0 6,0 10
(40) (80) (50) (90) (60) (100)
50 3,0 4,0 3,5 5,0 4,0 6,0
(30) (40) (35) (50) (40) (60)
Т а б л и ц а 2 а
Внутренний диаметр рукава Z, мм
Рабочее давление (Р), МПа (кгс/см2)
Тип I Тип II
5 21,0(210) 35,0(350)
6,0 20,0(200) 35,0(350)
6,3 20,0(200) 35,0(350)
8 17,5(175) 30,0(300)
10 16,0(160) 28,0(280)
12,0 14,0(140) 25,0(250)
12,5 14,0(140) 25,0(250)
16 10,5(105) 20,0(200)
19 9,0(90) 16,0(160)
20 9,0(90) 16,0(160)
22 8,0(80) 14,0(140)
25 7,0(70) 14,0(140)
31,5 4,4(44) 11,0(110)
32,0 4,4(44) 11,0(110)
38 3,5(35) 9,0(90)
40 3,0(30) 8,0(80)
50 2,6(26) 8,0(80)
51 2,6(26) 8,0(80)
П р и м е р у с л о в н о г о о б о з н а ч е н и я рукава Z, типа I, внутренним диаметром
12,5 мм на рабочее давление 14,0 МПа, работоспособного в районах с умеренным и тропическим
климатом:
Рукав Z—1—12,5—14 ГОСТ 6286- 73

-- 4 of 16 --

С. 4 ГОСТ 6286-73
То же, для рукавов групп А, Б или В, типа I, с оплетками из латунированной проволоки
внутренним диаметром 12,0 мм, на рабочее давление 13,5 МПа, работоспособного в районах с
умеренным климатом (У):
Рукав Ш—12-13,5-У ГОСТ 6286- 73
То же, для рукава, работоспособного в районах с тропическим климатом (Т):
Рукав IJI—12-13,5-Т ГОСТ 6286- 73
То же, для рукава, работоспособного в районах с холодным климатом (ХЛ):
Рукав IJI—12—13,5—ХЛ ГОСТ 6286- 73
То же, для рукавов групп А, Б или В типа I со смешанной оплеткой внутренним диаметром
12,0 мм на рабочее давление 13,5 МПа, работоспособного в районах с холодным климатом (ХЛ):
Рукав 1-12-13,5 ХЛ ГОСТ 6286- 73.
(Измененная редакция, Изм. № 1, 2, 3, 4, 5, 6, 7, Поправка).
1.4. Рукава поставляют длинами, указанными в табл. 3.
Т а б л и ц а 3
м м
Номин. Пред. откл. Номин. Пред. откл.
Д о 3 7 5
3 7 5 + 1 0 900
1000 ±10
400 1200
450 1400
500 1500
550 1600 ±20
600 ±10 1800
650 2000
700 2200
750
800 2500 ±25
Номин. Пред. откл.
2800
3000
3200
3500
3800
4000
4200
±25
4500
5000 ±30
Рукава с внутренним диаметром 16 мм и выше выпускают длиной до 10 м. При длине рукава
свыше 5 м предельное отклонение длины — +1 %.
П р и м е ч а н и е . По соглашению между изготовителем и потребителем допускается поставлять рукава
общим метражом, другими рабочими длинами и длиной, кратной рабочим длинам.
(Измененная редакция, Изм. № 5).
1.5. Разнотолщинность стенок рукавов типа I должна быть не более 1,0 мм, типа II — не более
1,5 мм.
Разнотолщинность стенок рукавов Z с внутренним диаметром до 6,3 мм включительно должно
быть не более 0,8 мм, рукавов с внутренним диаметром от 8 до 22 мм включительно — не более
1,0 мм, св. 22 мм — не более 1,3 мм.
(Измененная редакция, Изм. № 1, 6).
1.6. Минимальная толщина внутреннего резинового слоя рукавов с внутренним диаметром до
16 мм включительно должна быть не менее 1,5 мм, свыше 16 до 20 мм — не менее 2,0 мм, свыше
20 мм — не менее 2,2 мм.
1.7. Разнотолщинность внутреннего резинового слоя рукавов с внутренним диаметром до
16 мм включительно должна быть не более 0,3 мм, свыше 16 мм — не более 0,5 мм.
1.8. Минимальную толщину и разнотолщинность внутреннего резинового слоя рукавов Z
устанавливают в технологическом регламенте, утвержденном в установленном порядке.
(Измененная редакция, Изм. № 4).

-- 5 of 16 --

ГОСТ 6286-73 С. 5
2. ТЕХНИЧЕСКИЕ ТРЕБОВАНИЯ
2.1. Рукава должны быть изготовлены в соответствии с требованиями настоящего стандарта
по технологическому регламенту, утвержденному в установленном порядке.
2.2. Рукава должны иметь внутренний, промежуточные и наружный резиновые слои, а также
металлические оплетки из латунированной проволоки. Для рукавов А, Б и В допускаются оплетки
из светлой и латунированной проволоки одновременно (смешанная оплетка).
Наличие и количество нитяных оплеток устанавливают в технологическом регламенте.
Схемы конструкций рукавов указаны в справочном приложении.
(Измененная редакция, Изм. № 4).
2.3. (Исключен, Изм. № 4).
2.4. Рукава должны быть работоспособны в рабочих средах и при температурах, указанных в
табл. 4 и 4а.
Т а б л и ц а 4
Рабочая среда Температура рабочей среды, ° С
Бензин От минус 50 до плюс 25
Керосин, дизельное топливо, масла на нефтяной основе От минус 50 до плюс 100
Вода До 100
П р и м е ч а н и я :
1. Применение новых сред, а также введение в среды, указанные в табл. 4, легирующих присадок, должно
быть согласовано с изготовителем рукавов.
2. (Исключено, Изм. № 4).
(Измененная редакция, Изм. № 2, 4).
Т а б л и ц а 4 а
Рабочая среда для рукавов Z Температура рабочей среды, ° С
Гидравлические жидкости От минус 40 до плюс 100
Минеральные масла То же
Растворимые масла »
Эмульсионные масла »
Масляные и водные эмульсии »
Водный раствор гликоля »
Вода До 100
(Измененная редакция, Изм. № 1).
2.5. Наружный резиновый слой рукавов, предназначенных для стран с тропическим климатом,
должен соответствовать группам I, II, III категориям 1, 2, 3, 4 и 5 по ГОСТ 15152.
Внутренний резиновый слой рукавов, предназначенных для стран с тропическим климатом,
должен соответствовать группам I, II, III категориям 3, 4, 5 по ГОСТ 15152.
(Измененная редакция, Изм. № 6).
2.6. Рукава должны быть морозостойкими при температуре:
минус 60 °С — в районах с холодным климатом;
минус 50 °С — в районах с умеренным климатом.
Рукава должны сохранять герметичность после воздействия указанной температуры.
(Измененная редакция, Изм. № 4, 5).
2.7. Рукава должны быть герметичными при испытании статическим гидравлическим давле
нием 2Р (где Р— рабочее давление, указанное в табл. 2 и 2d).
(Измененная редакция, Изм. № 4).
2.8. Рукава должны иметь не менее чем трехкратный запас прочности (ЗР), а рукава Z — не
менее чем четырехкратный (4Р) при испытании статическим гидравлическим давлением.
(Измененная редакция, Изм. № 1, 2, 3, 4).
2.9. Отклонение от перпендикулярности торца к оси рукава не должно превышать 5 °.

-- 6 of 16 --

С. 6 ГОСТ 6286-73
2.10. Прочность связи между верхней металлической оплеткой и слоями, находящимися над
ней, должна быть не менее:
30 Н/см (3,0 кгс/см) — для рукавов с латунированной проволокой;
20 Н/см (2,0 кгс/см) — для рукавов со смешанной оплеткой.
(Измененная редакция. Изм. № 1, 2, 3, 4).
2.11. Увеличение диаметра верхней металлической оплетки (распушивание) для рукавов групп
А, Б и В с оплетками, изготовленными с применением одновременно латунированной и не латуни
рованной проволоки, не должно превышать наружного диаметра рукава с учетом предельных
отклонений в соответствии с табл. 1а.
Для рукавов групп А, Б и В с оплетками из латунированной проволоки и рукавов Z распуши
вание не должно превышать номинального диаметра верхней металлической оплетки +3,0 мм.
П р и м е ч а н и е . Норма по распушиванию для рукавов Z обязательна до 01.01.89 только для набора
данных.
(Измененная редакция, Изм. № 6).
2.12. Изменение длины при рабочем давлении не должно превышать:
минус 6 % — для рукавов внутренним диаметром до 6,3 мм;
плюс 2 % минус 4 % — для рукавов внутренним диаметром свыше 6,3 мм.
(Измененная редакция, Изм. № 1, 2, 3, 4, 5, 6).
2.13. Рукава должны быть маслобензостойкими. Изменение массы наружного и внутреннего
слоя рукавов после воздействия стандартного растворителя жидкости Б при 23 °С в течение 24 ч не
должно превышать 45 %, а изменение массы резины внутреннего слоя рукавов Z после воздействия
стандартного масла СЖР-3 при 100 °С в течение 72 ч должно быть от минус 10 до плюс 75 %.
2.14. Проволока, применяемая для изготовления рукавов, должна соответствовать требовани
ям нормативно-технической документации и нормам, указанным в табл. 5.
(Измененная редакция, Изм. № 5, 6).
2.15. (Исключен, Изм. № 6).
2.16. Внутренняя поверхность рукавов должна быть без складок, пористости, пузырей и тре
щин.
Допускаются отпечатки, а также включения размером не более 0,3 мм.
2.17. Наружная поверхность рукавов должна быть без пузырей, отслоений и оголений.
Допускаются отпечатки и ворс от бинтовочной ткани.
2.16, 2.17. (Измененная редакция, Изм. № 6).
Т а б л и ц а 5
Норма для проволоки, применяемой в рукавах
А Б В Z
1. Диаметр, мм,
класса А 0,3010,01
класса Б о зо*0,02 0,3-0,5
2. Усилие разрыва, кг,
класса А 15,5-17,8 17,8-19,9 20,0-22,4 20,0-42,0
класса Б 15,0-18,0 17,5-19,9 20,0-23,0
3. Разрыв с узлом, %, не менее 60 56 56 56
4. Число скручиваний, не менее
класса А 52 50 42 42
класса Б 50 50 40 40
2.17а. Для уточнения показателей внешнего вида, указанных в пп. 2.16 и 2.17, допускается
применять контрольные образцы, утвержденные в установленном порядке.
(Введен дополнительно, Изм. № 6).
2.18. В металлических оплетках не допускаются обрывы, петли, следы коррозии.
2.19. Рукава должны выдерживать динамические испытания, указанные в табл. 6а.

-- 7 of 16 --

ГОСТ 6286-73 С. 7
Т а б л и ц а 6 а *
Группа рукавов Тип рукавов Внутренний
диаметр, мм
Количество
пульсаций давле
ния, цикл/мин
Давление
испытания
Количество
импульсных цик
лов не менее
I До 25
Св. 25
1,25Р
IP 150000
Z
II
Все размеры От 30 до 75 1,ЗЗР, но не
более 35 МПа
(350 кгс/см2)
200000
А, Б, В I, II До 20 IP 100000
(Измененная редакция, Изм. № 4, 6).
3. ПРАВИЛА ПРИЕМКИ
3.1. Рукава поставляют партиями. Партией считают рукава одной группы, одного типоразмера
в количестве не более 2000 м, оформленные одним документом о качестве.
Документ о качестве должен содержать:
товарный знак или наименование и товарный знак предприятия-изготовителя;
наименование рукавов, группу, тип, внутренней диаметр, рабочие давления и длину;
номер партии;
количество мест в партии;
месяц и год изготовления;
результаты проведенных испытаний или подтверждение о соответствии рукавов требованиям
настоящего стандарта;
штамп технического контроля;
обозначение настоящего стандарта.
При нанесении на рукава маркировки методом тиснения допускается указывать вместо месяца
квартал изготовления.
(Измененная редакция, Изм. № 4, 6).
3.2. Для проверки соответствия качества партии рукавов требованиям настоящего стандарта
их подвергают приемо-сдаточным испытаниям по табл. 7.
Т а б л и ц а 7
Наименование показателя Объем выборки от партии
1. Размеры (кроме наружного диаметра верхней 100 %
металлической оплетки)
2. Наружный диаметр верхней металлической Два рукава
оплетки
3. Герметичность 2 % от партии, но не менее двух рукавов
4. Запас прочности Два рукава
5. (Исключен, Изм. № 6).
6. Увеличение диаметра верхней металлической То же
оплетки (распушивание) при снятии наружного
резинового слоя
7. Прочность связи между элементами рукава По три образца от двух рукавов
8. (Исключен, Изм. № 6).
9. Состояние внутренней поверхности По одному образцу от пяти рукавов
10. Внешний вид, маркировка 100 %
П р и м е ч а н и е . Разнотолщинность внутреннего резинового слоя и состояние металлических плеток
проверяют в процессе изготовления рукавов.
(Измененная редакция, Изм. № 4, 6, 7).
* Таблица 6. (Исключена, Изм. № 6).

-- 8 of 16 --

С. 8 ГОСТ 6286-73
3.3. Рукава, прошедшие приемо-сдаточные испытания, подвергают периодическим испытани
ям по показателям, в объеме и периодичности, указанным в табл. 1а.
Т а б л и ц а 7 а
Контролируемый показатель Объем выборки любой группы и
типоразмера Периодичность
1. Стойкость к воздействию агрес- По два образца от двух рукавов Один раз в полгода
сивных сред
2. Морозостойкость Четыре рукава каждой группы и То же
типа
3. Динамические испытания Два рукава с концевой арматурой Один раз в год
каждого типоразмера
4. Отклонение от перпендикуляр- Два рукава Один раз в полгода
ности торца к оси рукава
5. Изменение длины рукава при
рабочем давлении
Два рукава каждой группы и типа Один раз в квартал
П р и м е ч а н и е . Динамические испытания рукавов групп А, Б, В изготовитель не проводит.
(Измененная редакция, Изм. № 4, 6).
3.4. (Исключен, Изм. № 6).
3.4а. (Исключен, Изм. № 4).
3.5. При получении неудовлетворительных результатов испытаний хотя бы по одному из
показателей по нему проводят повторные испытания удвоенного количества рукавов, взятых от той
же партии.
Результаты повторных испытаний, кроме испытания на герметичность, распространяются на
всю партию.
При неудовлетворительных результатах повторных испытаний на герметичность проверке
подвергают каждый рукав партии.
При неудовлетворительных результатах повторных испытаний по п. 3.3 проверке подвергают
каждую партию рукавов до получения положительных результатов испытания не менее чем для трех
партий подряд.
(Измененная редакция, Изм. № 6).
4. МЕТОДЫ ИСПЫТАНИИ
4.1. Размеры элементов рукавов проверяют измерительными приборами, обеспечивающими
заданную точность измерений: штангенциркулем по ГОСТ 166, толщиномером по ГОСТ 11358,
измерительной линейкой по ГОСТ 427, стенкомером индикаторным, рулеткой по ГОСТ 7502,
микроскопом по ГОСТ 8074.
Для измерения наружного диаметра верхней металлической оплетки на расстоянии не менее
2,5 dBH от конца рукава по окружности срезают слои, находящиеся над оплеткой, в виде кольца
шириной 8—10 мм и измеряют штангенциркулем.
Внутренний диаметр рукава измеряют цилиндрическими калибрами, при этом проходная
сторона калибра должна проходить в рукав на расстояние 50 мм от конца рукава.
Длину рукава определяют измерительной линейкой или рулеткой.
(Измененная редакция, Изм. № 5, 6, 7).
4.2. Для определения морозостойкости рукав выдерживают при температуре, не выше указан
ной в п. 2.6, в течение не менее 4 ч.
Затем при заданной температуре и не более чем через 15 с после воздействия заданной
температуры в течение 8—12 с рукава внутренним диаметром до 22 мм включительно изгибают на
180 °, а рукава внутренним диаметром свыше 22 мм — на 90 ° вокруг оправки диаметром 2R, где R
— минимальный радиус изгиба.
После испытания температуру рукава доводят до комнатной.

-- 9 of 16 --

ГОСТ 6286-73 С. 9
На наружной поверхности рукава не должно быть трещин и при испытании гидравлическим
давлением, указанным в и. 2.7, рукав должен быть герметичным.
(Измененная редакция, Изм. № 6).
4.3. Для проведения испытаний гидравлическим давлением применяют:
источник давления с манометром класса точности до 2,5 по ГОСТ 2405, обеспечивающим
проведение испытаний в рабочей зоне шкалы манометра. Манометр подбирают так, чтобы изме
ряемая величина находилась от */з Д° 4/з предела измерения;
секундомер 2-го класса точности;
часы типа ВЧС-1-М2ПВ;
линейку металлическую измерительную по ГОСТ 427.
(Измененная редакция, Изм. № 7).
4.3.1. Для испытания на герметичность один конец рукава присоединяют к источнику давле
ния и наполняют рукав рабочей жидкостью до полного удаления воздуха. Затем другой свободный
конец рукава заглушают и в течение 1—2 мин повышают давление до 2Р +5 %. После этого источник
давления отключают и выдерживают рукав под установленным давлением (2+1) мин. Допускается
в течение первой минуты дополнительно подключать источник давления.
Допускается вместо определения времени повышения давления определять скорость повыше
ния давления.
Рукав считают выдержавшим испытание, если по истечении указанного времени на его
поверхности не будут обнаружены разрывы и капли рабочей жидкости.
(Измененная редакция, Изм. № 5,6).
4.3.2. При испытании на запас прочности рукава длиной (800+200) мм или образцы, отрезан
ные от отобранных рукавов, испытывают по методу, указанному в п. 4.3.1, и при отсутствии дефектов
на его поверхности в течение 0,5—1,0 мин повышают давление до ЗР (4Р для рукавов Z) или до
разрыва рукава.
Рукав считают выдержавшим испытание, если разрушающее давление не менее ЗР (4Р для
рукавов Z).
Рукава, испытанные на запас прочности, в партию не включают.
(Измененная редакция, Изм. № 6).
4.3.3. Если рукав не выдержал испытания по пп. 2.7 или 2.8 из-за течи или дефектов на
расстоянии не более 25 мм от места закрепления, испытание повторяют после повторного закреп
ления того же образца или на другом образце.
(Введен дополнительно, Изм. № 6).
4.4. (Исключен, Изм. № 4).
4.5. Отклонение от перпендикулярности торца к оси рукава определяют транспортиром или
угломером УМ по ГОСТ 5378. При этом рукав располагают в горизонтальной плоскости. Допуска
ется применять угломер типа УН по ГОСТ 5378. Основание угломера должно быть вдоль оси рукава
с центром в торце рукава.
(Измененная редакция, Изм. № 5, 6).
4.6. Прочность связи верхней металлической оплетки со слоями, находящимися над ней,
определяют следующим образом: от рукава отрезают три образца в виде колец шириной 30—40 мм.
По краям образца срезают слои до металлической оплетки так, чтобы ширина расслаиваемого
(рабочего) участка составляла 10—25 мм.
На рабочем участке резины делается надрез по всей ширине кольца до металлической оплетки
и по линии надреза с одной стороны резину отслаивают вручную на длину, достаточную для
закрепления ее в зажиме динамометра.
Кольцо надевают на стержень с таким диаметром, чтоб оно могло свободно вращаться вокруг
своей оси.
Отслоенный участок закрепляют в верхнем зажиме динамометра, а стержень с кольцом — в
нижнем. После этого отслаивают при скорости движения нижнего зажима 100 мм/мин.
Испытания проводят на динамометре, номинальное значение шкалы которого не должно
превышать более чем в пять раз измеряемую величину нагрузки при отслаивании.
При испытании каждого образца записывают не менее трех пар (минимальных и максималь

-- 10 of 16 --

С. 10 ГОСТ 6286-73
ных) показаний прибора для рукавов с внутренним диаметром до 10 мм и не менее пяти пар — для
рукавов диаметром более 10 мм.
За показатель прочности связи принимают среднее арифметическое результатов испытания,
отнесенное к 1 см ширины образца.
За результат испытания принимают среднее арифметическое результатов испытания шести
образцов.
При невозможности отслоения наружного резинового слоя от металлической оплетки (коге
зионный отрыв) образец считают выдержавшим испытание в соответствии с п. 2.10.
(Измененная редакция, Изм. № 6, 7).
4.7. Для определения увеличения диаметра верхней металлической оплетки (распушивания) с
конца рукава на длине 2,5 dBH для рукавов диаметром до 10 мм включительно, 1,5 dBH — для рукавов
диаметром свыше 10 до 25 мм включительно и 1 dBH — для рукавов диаметром свыше 25 мм снимают
слои, находящиеся над оплеткой, методом шероховки или зачистки без повреждения латунного
покрытия проволоки металлической оплетки.
Затем, не позднее чем через 15 мин, штангенциркулем, расположенным параллельно торцу
рукава, на расстоянии не менее 5 мм от торца измеряют диаметр в трех плоскостях.
За показатель распушивания принимают среднее арифметическое результатов измерений.
(Измененная редакция, Изм. № 6).
4.7а. Для определения изменения длины при рабочем давлении рукава длиной (800+200) мм
или образцы, отрезанные от отобранных рукавов, присоединяют к источнику давления, указанному
в п. 4.3, повышают давление до 10 % от рабочего, указанного в табл. 2 и 2а для данного внутреннего
диаметра, и отмечают линейкой в середине рукава участок длиной не менее 250 мм.
Затем в течение 0,5—1,0 мин повышают давление до рабочего (Р) и снова измеряют длину
отмеченного участка.
Изменение длины рукава при рабочем давлении (X) в процентах вычисляют по формуле
Х = (J_
250
V • 100,
где / — длина участка, измеренного при рабочем давлении, мм.
(Измененная редакция, Изм. № 4).
4.8. (Исключен, Изм. № 4).
4.9. Изменение массы внутреннего и наружного резинового слоя в соответствии с п. 2.13
определяют по ГОСТ 9.030 на образцах резины внутреннего и наружного слоя, отслоенного от рукава
и тщательно зачищенного от клея и нитей.
4.10. (Исключен, Изм. № 4).
4.11. Для определения состояния внутренней поверхности от рукава отрезают образец длиной
не менее 300 мм, разрезают его вдоль оси или направляют его на источник света и поворачивают
вокруг оси.
Определение проводят визуально или сравнением с контрольным образцом.
(Измененная редакция, Изм. № 6).
4.12. Состояние наружной поверхности рукавов, в том числе наличие и содержание маркиров
ки, определяют визуально или сравнением с контрольным образцом.
Конструкцию рукава проверяют визуально в торце рукава.
(Измененная редакция, Изм. № 6, 7).
4.13. Для проведения динамических испытаний в соответствии с требованиями табл. 6а рукава
с концевой арматурой присоединяют к источнику, обеспечивающему изменение давления с частотой
от 30 до 75 циклов/мин, при этом каждый цикл должен отвечать требованиям импульсного цикла,
указанным на черт. 2.
Температура испытательной жидкости должна быть (93+5) °С.
Рукава диаметром до 22 мм включительно должны иметь свободную длину, в 3,5 раза
превышающую минимальный радиус изгиба с допуском +1 %, и должны быть присоединены таким
образом, чтобы рукав был изогнут на 180 °, т. е. чтобы арматуры располагались параллельно и
расстояние между концами было в 2 раза больше минимального радиуса изгиба, как указано на
черт. 3.

-- 11 of 16 --

ГОСТ 6286-73 С. 11
Импульсный цикл динамического испытания рукавов
Испытательное дабление ±5%
Рукава с внутренним диаметром свыше 22 мм должны иметь свободную длину не менее 0,4 м
и должны быть присоединены в прямом положении. Допускается по требованию потребителей
испытывать рукава с диаметром св. 22 мм в изогнутом состоянии.
Для испытания применяют любую рабочую жидкость.
После испытания на рукаве, находящемся под давлением, не должно быть разрывов, дефектов
и течи.
Если рукав выдержал испытания в соответствии с требованиями и. 2.19, но при этом обнару
жена течь и дефекты на расстоянии не более 25 мм от места закрепления, рукав считают выдержав
шим испытания.
Схема изгиба рукавов при динамических испытаниях
Черт. 3
Если рукав не выдержал испытания по и. 2.19 из-за течи или дефектов на расстоянии не более
25 мм от места закрепления и при этом течь или дефекты искажают формы импульсного цикла,
указанного на черт. 2, то испытание считают недействительным и повторяют его на другом образце
рукава.
(Измененная редакция, Изм. № 4).
* Черт. 1. (Исключен, Изм. № 4).

-- 12 of 16 --

С. 12 ГОСТ 6286-73
5. МАРКИРОВКА, УПАКОВКА, ТРАНСПОРТИРОВАНИЕ И ХРАНЕНИЕ
5.1. На каждом рукаве по всей длине должна быть нанесена четкая маркировка с указанием:
а) товарного знака или наименования и товарного знака предприятия-изготовителя;
б) типа рукава;
в) внутреннего диаметра;
г) рабочего давления;
д) месяца или квартала и года изготовления;
е) знака «Л» при применении латунированной проволоки;
ж) обозначения настоящего стандарта.
Кроме того, на каждом рукаве должен быть штамп технического контроля.
Маркировку наносят тиснением или несмываемой краской белого или другого светлого цвета.
На каждом рукаве Z несмываемой краской должна быть нанесена четкая маркировка с указа
нием:
а) типа рукава;
б) внутреннего диаметра;
в) рабочего давления;
г) буквы Z;
д) обозначения настоящего стандарта.
Допускается наносить дополнительные обозначения.
(Измененная редакция, Изм. № 1, 3, 4, 6, 7).
5.2. Рукава, предназначенные для работы в условиях тропического климата, должны марки
ровать в соответствии с ГОСТ 15152.
5.3. Рукава, предназначенные для эксплуатации в условиях Крайнего Севера (северное испол
нение), должны маркироваться в соответствии с и. 5.1 с дополнительным нанесением на их
поверхность непрерывной полосы, или многоточия, или штрихов несмываемой краской зеленого
цвета по всей длине рукава при нанесении маркировки тиснением или несмываемой краской любого
цвета, кроме зеленого.
(Измененная редакция, Изм. № 7).
5.4. Рукава связывают в пачки или бухты с радиусом изгиба не менее минимального по п. 1.3
и упаковывают в ящики по ГОСТ 2991, ГОСТ 5959, контейнеры УКК-5,0 по ГОСТ 15102, УКК-2,5
по ГОСТ 20435 и другие контейнеры, обеспечивающие сохранность рукавов, ящичные и отсечные
поддоны по ГОСТ 9570.
Допускается упаковывать в одну упаковочную единицу рукава нескольких партий при отгрузке
и в адрес одного потребителя.
По согласованию с потребителем допускается применять другие виды упаковки, обеспечиваю
щие сохранность рукавов.
(Измененная редакция, Изм. № 3, 6).
5.5. Транспортную тару маркируют по ГОСТ 14192 с нанесением следующих дополнительных
обозначений:
а) наименования изделия;
б) группы, типов и размеров рукавов;
в) количества изделий;
г) номера партии;
д) обозначения настоящего стандарта;
е) манипуляционных знаков № 2, № 3 по ГОСТ 14192.
(Измененная редакция, Изм. № 6).
5.6. Предприятие-изготовитель должно сопровождать каждую партию рукавов документом,
удостоверяющим их качество, который в полиэтиленовом мешке вкладывают в одно из тарных мест.
В этом случае к маркировке тарного места добавляют надпись с указанием «документ здесь».
(Измененная редакция, Изм. № 4).
5.7. Рукава транспортируют транспортом всех видов в крытых транспортных средствах в
соответствии с правилами перевозки грузов, действующими на транспорте данного вида.
(Измененная редакция, Изм. № 4).
5.8. Рукава должны храниться в расправленном виде в помещении при температуре от 0 до
25 °С, при этом допускается хранение рукавов в упаковке завода-изготовителя в течение не более
3 мес.

-- 13 of 16 --

ГОСТ 6286-73 С. 13
Допускается кратковременное (не более 3 мес) хранение рукавов при температуре от 25 до
40 °С.
Допускается кратковременное (не более 1 мес) хранение рукавов при температуре от 0 до минус
20 °С.
Рукава должны храниться на расстоянии не менее 1 м от теплоизлучающих приборов.
Не допускается хранить рукава совместно с жидкостями, не предусмотренными в п. 2.4, под
давлением, вблизи работающего радиоэлектронного и другого оборудования, способного выделять
озон, а также искусственных источников света, выделяющих ультрафиолетовые лучи.
(Измененная редакция, Изм. № 6).
5а. УКАЗАНИЯ ПО ЭКСПЛУАТАЦИИ
5а. 1. При эксплуатации рукавов необходимо соблюдать требования, установленные настоя
щим стандартом.
При эксплуатации не допускается применять рукава для перекачивания продуктов, не предус
мотренных настоящим стандартом.
После хранения при отрицательных температурах рукава перед монтажом должны быть выдер
жаны при температуре (20+5) °С не менее 24 ч.
5а.2. При монтаже рукавов не допускается:
скручивание рукавов относительно оси;
установка рукава с изгибом меньше минимального радиуса изгиба;
контакт резиновых слоев рукава с горячими трубопроводами температурой выше 70 °С.
5а.З. Детали наконечников в местах контакта с резиной не должны иметь задиров, заусенцев
и острых граней.
Разд. 5а. (Введен дополнительно, Изм. № 6).
6. ГАРАНТИИ ИЗГОТОВИТЕЛЯ
6.1. Изготовитель гарантирует соответствие рукавов требованиям настоящего стандарта при
соблюдении условий транспортирования, хранения и эксплуатации.
(Измененная редакция, Изм. № 4).
6.2. Гарантийный срок хранения рукавов — один год со дня изготовления.
6.3. Гарантийный срок эксплуатации рукавов, кроме рукавов Z — два года со дня ввода в
эксплуатацию.
Гарантийная наработка рукавов, применяемых в тракторах, — 8000 мото-часов при условии
установления такой же гарантии на концевую арматуру.
Гарантийная наработка рукавов групп А, Б и В внутренним диаметром до 20 мм — 100000
импульсных циклов при рабочем давлении и количестве пульсаций от 30 до 75 циклов/мин.
(Измененная редакция, Изм. № 4).
6.4. Гарантийный срок эксплуатации рукавов Z в зависимости от условий эксплуатации
устанавливают по соглашению между потребителем и изготовителем по результатам эксплуатаци
онных испытаний.
Протокол оформляют по ГОСТ 2.124.
(Введен дополнительно, Изм. № 1, измененная редакция, Изм. № 7).

-- 14 of 16 --

С. 14 ГОСТ 6286-73
ПРИЛОЖЕНИЕ
Справочное
СХЕМЫ КОНСТРУКЦИИ РУКАВОВ
Рукава Z с оплетками из латунированной
проволоки
Тип /
1 г ц.
I
Рукава групп А, Б и В с оплетками
из латунированной проволоки или со смешанны
ми оплетками
Тип /
12 3 5
1 — внутренний резиновый слой; 2 — нитяная оплет-
1 _ внутренний резиновый слой; 2 - металлическая ка; 3 _ металлическая оплетка; 4 _ промежуточный
оплетка; 3 - промежуточный резиновый слой; 4 - резиновый слой; 5 - наружный резиновый слой
наружный резиновый слой
Черт. 2
Черт. 1
(Измененная редакция, Изм. № 4, 6).

-- 15 of 16 --

ГОСТ 6286-73
ИНФОРМАЦИОННЫЕ ДАННЫЕ
1. РАЗРАБОТАН И ВНЕСЕН Министерством нефтеперерабатывающей и нефтехимической промышлен
ности СССР
РАЗРАБОТЧИКИ
Г.А. Захаров, Б.М. Чаусова, С.С. Хосидова, Г.П. Абакумова, Т.В. Агафонова
2. УТВЕРЖДЕН И ВВЕДЕН В ДЕЙСТВИЕ Постановлением Государственного комитета СССР по
стандартам от 30.07.73 № 1865
Изменение № 7 принято Межгосударственным советом по стандартизации, метрологии и сертификации
(протокол № 6 от 21.10.94)
За принятие проголосовали:
Наименование государства Наименование национального органа по
стандартизации
Азербайджанская Республика Азгосстандарт
Республика Армения Армгосстандарт
Республика Белоруссия Госстандарт Белоруссии
Грузия Грузстандарт
Республика Казахстан Госстандарт Республики Казахстан
Киргизская Республика Киргизстандарт
Республика Молдова Молдовастандарт
Российская Федерация Госстандарт России
Республика Узбекистан Узгосстандарт
Украина Госстандарт Украины
3. ВЗАМЕН ГОСТ 6286-60
4. Стандарт содержит все требования МС ИСО 1436—78
5. ССЫЛОЧНЫЕ НОРМАТИВНО-ТЕХНИЧЕСКИЕ ДОКУМЕНТЫ
Обозначение НТД, на который
дана ссылка Номер пункта Обозначение НТД, на который дана
ссылка Номер пункта
ГОСТ 2.124-85 6.4 ГОСТ 7502-98 4.1
ГОСТ 9.030-74 4.9 ГОСТ 8074-82 4.1
ГОСТ 166-89 4.1 ГОСТ 9570-84 5.4
ГОСТ 427-75 4.1, 4.3 ГОСТ 11358-89 4.1
ГОСТ 2405-88 4.3 ГОСТ 14192-96 5.5
ГОСТ 2991-85 5.4 ГОСТ 15102-75 5.4
ГОСТ 5378-88 4.5 ГОСТ 15152-69 2.5, 5.2
ГОСТ 5959-80 5.4 ГОСТ 20435-75 5.4
6. Ограничение срока действия снято по протоколу № 3—93 Межгосударственного совета по стандарти
зации, метрологии и сертификации (ИУС 5-6—93)
7. ПЕРЕИЗДАНИЕ (март 1998 г.) с Изменениями № 1, 2, 3, 4, 5, 6, 7, утвержденными в августе 1976 г.,
марте 1979 г., сентябре 1981 г., сентябре 1985 г., феврале 1988 г., июне 1988 г., апреле 1995 г. (ИУС
9-76, 5-79, 11-81, 12-85, 5-88, 11-88, 7-95), Поправкой (ИУС 5-99)
Редактор Р. С. Федорова
Технический редактор О.Н. Власова
Корректор В.И. Варенцова
Компьютерная верстка Е.Н. Мартемьяновой
Изд. лиц. № 02354 от 14.07.2000. Подписано в печать 23.05.2003. Уел. печ. л. 1,86. Уч.-изд. л. 1,75. Тираж 100 экз.
____________________________________________ С 10666. Зак. 443._______________________________________________
ИПК Издательство стандартов, 107076 Москва, Колодезный пер., 14.
http://www.standards.ru e-mail: info@standards.ru
Набрано в Издательстве на ПЭВМ
Филиал ИПК Издательство стандартов — тип. “Московский печатник”, 105062 Москва, Лялин пер., 6.
Плр № 080102

-- 16 of 16 --

File: docs/articles/ГОСТ 9356-75. Рукава резиновые для газовой сварки и резки металлов. Технические условия..md
# ГОСТ 9356-75. Рукава резиновые для газовой сварки и резки металлов. Технические условия.

Источник: https://aprom.by/cgi-bin/article.pl?words=gost_rti

PDF: https://aprom.by/info/gost/9356-75.pdf

---

## Содержание документа

ГОСТ 9356-75
М Е Ж Г О С У Д А Р С Т В Е Н Н Ы Й С Т А Н Д А Р Т
РУКАВА РЕЗИНОВЫЕ
ДЛЯ ГАЗОВОЙ СВАРКИ
И РЕЗКИ МЕТАЛЛОВ
ТЕХНИЧЕСКИЕ УСЛОВИЯ
Издание официальное
Москва
Стандартинформ
2005

-- 1 of 11 --

УДК 621.643.33:006.354 Группа Л63
М Е Ж Г О С У Д А Р С Т В Е Н Н Ы Й С Т А Н Д А Р Т
РУКАВА РЕЗИНОВЫЕ ДЛЯ ГАЗОВОЙ СВАРКИ
И РЕЗКИ МЕТАЛЛОВ
Технические условия ГОСТ
9356-75
Rubber hoses for gas welding and metal cutting.
Specifications
MKC 83.140.40
ОКП 25 5423
Дата введения 01.01.77
Настоящий стандарт распространяется на резиновые рукава с нитяным каркасом, применяе
мые для подачи под давлением ацетилена, городского газа, пропана, бутана, жидкого топлива и
кислорода к приборам для газовой сварки и резки металлов.
Рукава работоспособны в районах с умеренным и тропическим климатом при температуре
окружающего воздуха от минус 35 °С до плюс 70 °С и в районах с холодным климатом при
температуре от минус 55 °С до плюс 70 °С.
Стандарт не распространяется на рукава специального назначения.
(Измененная редакция, Изм. № 4).
1. КЛАССЫ, ОСНОВНЫЕ ПАРАМЕТРЫ И РАЗМЕРЫ
1.1. В зависимости от назначения рукава подразделяют на следующие классы:
I — для подачи ацетилена, городского газа, пропана и бутана под давлением Р 6,3 кгс/см2
(0,63 МПа);
II — для подачи жидкого топлива: бензина А-72 по ГОСТ 2084*, уайт-спирита по ГОСТ 3134,
керосина или их смеси под давлением Р 6,3 кгс/см2 (0,63 МПа);
III — для подачи кислорода под давлением Р 20 кгс/см2 (2 МПа), 40 кгс/см2 (4 МПа).
(Измененная редакция, Изм. № 2).
1.2. Основные размеры и минимальный радиус изгиба рукавов должны соответствовать ука
занным в таблице.
* На территории Российской Федерации действует ГОСТ Р 51105—97 в части бензина марок А-72, А-76,
АИ-91, АИ-93, АИ-95.
Перепечатка воспрещена
© Издательство стандартов, 1975
© Стандартинформ, 2005
Издание официальное
★ ★

-- 2 of 11 --

С. 2 ГОСТ 9356-75
Размеры в миллиметрах
Рабочее давление,
МПа (кгс/см2)
Внутренний диаметр Наружный диаметр Масса 1 м, г Минимальный
Номин. Пред. откл. Номин. Пред. откл. (справочная) радиус изгиба
0,63 (6,3) 6,3 +0,20
-0,80 13,0 ±0,5 140 60
2,00 (20,0) 8,0 16,0 190 80
9,0 ±0,50 18,0 240 90
10,0 19,0 260 100
12,0 22,0 ±1,0 360 120
12,5 0,65 22,5 370
16,0 26,0 430 160
4,00 (40,0) 6,3 +0,20
-0,80 16,0 260 60
8,0 ±0,50 19,5 420 80
1.3. Длина рукавов должна быть согласована между изготовителем и потребителем.
Предельное отклонение по длине должно быть +1 %.
1.4. Отклонение от кругл ости (овальности) рукавов не должно быть более предельных откло
нений наружных диаметров, указанных в табл. 1.
1.5. Разнотолщинность стенок рукавов не должна быть более 0,5 мм.
П р и м е р у с л о в н о г о о б о з н а ч е н и я рукава класса I, внутренним диаметром 16 мм,
на рабочее давление 0,63 МПа, работоспособного в районах с умеренным климатом:
Рукав 1-16-0,63 ГОСТ 9356-75
То же, рукава, работоспособного в районах с тропическим климатом (Т):
Рукав 1-16-0,63-Т ГОСТ 9356-75
То же, рукава, работоспособного в районах с холодным климатом (ХЛ):
Рукав I-16-0,63-ХЛ ГОСТ 9356- 75
1.2—1.5. (Измененная редакция, Изм. № 4).
2. ТЕХНИЧЕСКИЕ ТРЕБОВАНИЯ
2.1. Рукава должны изготовляться в соответствии с требованиями настоящего стандарта по
технологическому регламенту, утвержденному в установленном порядке.
2.2. Рукава должны состоять из внутреннего резинового слоя, нитяного каркаса из хлопчато
бумажного волокна или на основе непропитанных и пропитанных химических волокон и наружного
резинового слоя.
В зависимости от назначения наружный слой рукава должен быть следующего цвета:
- красный — рукава класса I для ацетилена, городского газа, пропана и бутана;
- желтый — рукава класса II для жидкого топлива;
- синий — рукава класса II для кислорода.
Допускается наружный слой черного цвета для рукавов всех классов, работоспособных в
районах с тропическим, умеренным и холодным климатом, а также обозначение класса рукава двумя
резиновыми цветными полосами на наружном слое для всех климатических районов или группами
из двух примыкающих друг к другу рифов или рисок (канавок).
Высота рифов или глубина рисок — от 0,2 до 0,3 мм, ширина рифов или рисок — от 0,4 до
0,5 мм. Расстояние между группами рифов или рисок — от 3 до 4 мм. Рукава класса I обозначают
одиночной группой рифов или рисок, рукава класса II — двумя группами рифов или рисок, рукава
класса III — тремя группами рифов или рисок.

-- 3 of 11 --

ГОСТ 9356-75 С. 3
На рукава класса III для подачи кислорода под давлением 4 МПа (40 кгс/см2) с наружным
слоем черного цвета обозначение класса рукавов в виде цветных полос или рифов и рисок не
наносят.
(Измененная редакция, Изм. № 1—4).
2.3. Рукава, работоспособные в районах с тропическим климатом, должны соответствовать
группе I по ГОСТ 15152, категориям размещения 1, 2, 3, 4, 5 по ГОСТ 15150.
2.4. Рукава, работоспособные в районах с умеренным и тропическим климатом, должны быть
морозостойкими при температуре не ниже минус 35 °С.
2.5. Рукава, работоспособные в районах с холодным климатом, должны быть морозостойкими
при температуре не ниже минус 55 °С.
2.2—2.5. (Измененная редакция, Изм. № 4).
2.6. Рукава всех классов должны быть герметичными при гидравлическом давлении, равном
2Р^° %> где Р — значение рабочего давления в МПа (кгс/см2).
(Измененная редакция, Изм. № 2, 4).
2.7. Рукава должны иметь не менее чем трехкратный запас прочности при разрыве гидравли
ческим давлением.
2.8. Рукава II класса должны быть бензостойкими. Изменение массы резины внутреннего
слоя рукавов после воздействия объемной смеси 70 % изооктана (ГОСТ 12433) и 30 % толуола
(ГОСТ 5789, ГОСТ 14710) в течение (24+1) ч при температуре (23+2) °С не должно быть более
40 %.
2.9. Прочность связи между элементами рукава должна быть не менее 2 кН/м (2 кгс/см).
Допускается прочность связи между элементами рукава из непропитанных нитей на основе хими
ческих волокон не менее 1,5 кН/м (1,5 кгс/см).
Рукава из непропитанных нитей на основе химических волокон обозначают буквой Н.
2.8, 2.9. (Измененная редакция, Изм. № 1).
2.10. Концы рукавов должны выдерживать без разрыва растяжение в радиальном направле
нии при надевании на соответствующий ниппель. Концы рукавов внутренним диаметром 8 и
10 мм должны выдерживать без разрыва растяжение до 30 % от фактического внутреннего
диаметра рукава.
(Измененная редакция, Изм. № 1, 4).
2.11. Рукава должны быть гибкими. Изменение наружного диаметра рукава при минимальном
радиусе изгиба не должно быть более 10 % фактического размера наружного диаметра рукава.
2.12. Нити, применяемые для изготовления рукавов, должны соответствовать требованиям
технической документации, утвержденной в установленном порядке.
2.13. Физико-механические показатели резины, применяемой для изготовления рукавов, при
ведены в приложении.
(Измененная редакция, Изм. № 4).
2.14. Поверхность внутреннего резинового слоя должна быть без складок, пористости, пузырей
и трещин.
2.15. Поверхность наружного резинового слоя должна быть гладкой или рифленой без пузырей,
отслоений и оголенных участков силового каркаса.
Допускаются отпечатки рисунка нитей каркаса.
(Измененная редакция, Изм. № 4).
2.15а. Для уточнения показателей внешнего вида, указанных в пп. 2.14 и 2.15, допускается
применять контрольные образцы, утвержденные в установленном порядке.
(Введен дополнительно, Изм. № 4).
2.16. Средний срок службы рукавов — один год шесть месяцев.
(Измененная редакция, Изм. № 4).
3. ПРАВИЛА ПРИЕМКИ
3.1. Рукава принимают партиями. Партией считают рукава одного класса и размера в количе
стве не более 2000 м, сопровождаемые одним документом о качестве.
Документ о качестве должен содержать:
- товарный знак или товарный знак и наименование предприятия-изготовителя;
- наименование рукавов, класс, внутренний диаметр, рабочее давление и общую длину;

-- 4 of 11 --

С. 4 ГОСТ 9356-75
- номер партии;
- месяц и год изготовления;
- обозначение настоящего стандарта;
- штамп отдела технического контроля.
(Измененная редакция, Изм. № 1, 4).
3.2. Для проверки соответствия качества партии рукавов требованиям настоящего стандарта
их подвергают приемосдаточным испытаниям по следующим показателям: конструкции, цвету,
размерам и внешнему виду — 100 % рукавов; герметичности при гидравлическом давлении, проч
ности при разрыве гидравлическим давлением, бензостойкости внутреннего слоя рукавов класса II
после воздействия контрольной смеси, прочности связи между элементами рукава, состоянию
внутренней поверхности — три рукава от партии.
3.3. Испытание рукавов на морозостойкость, изменение наружного диаметра при мини
мальном радиусе изгиба и растяжение концов в радиальном направлении изготовитель проводит
периодически не реже одного раза в 3 мес на двух рукавах от партии, прошедшей испытания по
и. 3.2.
3.2, 3.3. (Измененная редакция, Изм. № 2).
3.4. (Исключен, Изм. № 4).
3.5. При получении неудовлетворительных результатов приемосдаточных испытаний хотя бы
по одному из показателей, кроме испытаний на герметичность, по нему проводят повторные
испытания на удвоенной выборке образцов, взятой от той же партии.
При получении неудовлетворительных результатов периодических испытаний изготовитель
проверяет каждую партию или закладку до выяснения и устранения причин несоответствия их
требованиям настоящего стандарта до получения положительных результатов испытаний на трех
партиях или закладках подряд.
При неудовлетворительных результатах испытаний на герметичность подвергают проверке
каждый рукав партии.
(Измененная редакция, Изм. № 2, 4).
4. МЕТОДЫ ИСПЫТАНИЙ
4.1. Контроль размеров до 500 мм осуществляют средствами измерений с погрешностью из
мерений в соответствии с требованиями ГОСТ 8.051.
(Измененная редакция, Изм. № 4).
4.1.1. Для измерения внутреннего диаметра рукава применяют калибры или штангенциркули
ШЦ-1, ШЦ-П с ценой деления не более 0,1 мм по ГОСТ 166.
Измерения проводят при положении рукава, удобном для измерений.
Измерения проводят в торце рукава не менее чем в трех направлениях. Для рукавов бездорновой
конструкции — в четырех направлениях, с предварительно нанесенными метками.
Не допускается деформировать рукава при переходе от одного направления к другому.
Губки штангенциркуля доводят до касания со стенками рукава.
Для контроля контактного усилия необходимо уменьшить расстояние между губками на
0,2 мм. При этом штангенциркуль должен свободно под действием собственного веса проходить
в отверстие.
При увеличении размера на 0,2 мм штангенциркуль должен зависать на рукаве при вертикаль
ном расположении оси рукава. При проведении измерений штангенциркуль погружают в контро
лируемый рукав на всю длину. За результат измерений принимают среднее арифметическое значение
показаний.
4.1.2. Наружный диаметр рукавов измеряют штангенциркулем по ГОСТ 166 в двух взаимно
перпендикулярных направлениях. За результат измерения принимают среднее арифметическое
значение двух измерений.
4.1.3. Длину рукавов измеряют рулеткой по ГОСТ 7502 с верхним пределом измерения 10 м,
3-го класса точности, ценой деления 1 мм и линейкой по ГОСТ 427 или счетчиком метража с
погрешностью +1 %.
4.1.4. Разнотолщинность стенок рукавов определяют косвенным методом штангенциркулями
ШЦ-1, ШЦ-П по ГОСТ 166 с отсчетом по нониусу 0,05 мм или стенкомером по ГОСТ 11358, измеряя

-- 5 of 11 --

ГОСТ 9356-75 С. 5
толщину стенок в шести равномерно распределенных по торцу рукава точках. За результат измерения
принимают разность между максимальным и минимальным значением толщины.
4.1.5. Отклонение от круглости (овальность) определяют штангенциркулем по ГОСТ 166,
измеряя наружный диаметр рукава по торцу в двух взаимно перпендикулярных направлениях.
За результат измерения принимают значение половины разности диаметров, которое должно
быть не более 0,5 допуска на указанный наружный диаметр.
4.1.1—4.1.5. (Введены дополнительно, Изм. № 4).
4.2. Внешний вид, цвет и маркировку при помощи рифов и рисок проверяют осмотром или
сравнением с контрольным образцом.
(Измененная редакция, Изм. № 2).
4.3. Для определения морозостойкости от двух отобранных рукавов отрезают по одному об
разцу длиной не менее 300 мм и помещают его в холодильную камеру при температуре, указанной
в пп. 2.4 или 2.5, на 4 ч. По истечении 4 ч образец, не вынимая из холодильной камеры, изгибают
на 180° два раза в противоположных направлениях вокруг оправки диаметром R, где R — минималь
ный радиус изгиба.
После замораживания и изгиба на внутренней и наружной поверхностях образца не должно
быть трещин. Для осмотра внутренней поверхности образец разрезают вдоль оси.
4.4. Для испытания рукавов на герметичность гидравлическим давлением от трех из отобран
ных рукавов отрезают по одному образцу длиной не менее 2 м. Один конец образца присоединяют
к источнику давления и медленно наполняют рукав водой (или другой испытательной жидкостью)
до полного удаления из него воздуха.
После этого второй конец рукава заглушают, постепенно повышают давление до испытатель
ного, равного 2P2q° и выдерживают при этом давлении не менее 10 мин.
На рукаве не должно быть разрывов, просачивания воды в виде росы и местных вздутий.
Испытания проводят на стенде, аттестованном по ГОСТ 24555*.
Давление контролируют манометром по ГОСТ 2405: для рабочего давления 0,63 МПа диапазон
измерения от 0 до 4, класс точности 1,5; для рабочего давления 2 и 4 МПа диапазон измерения от
0 до 16 МПа, класс точности 1,5.
Время контролируют секундомером по нормативно-технической документации (НТД), ут
вержденной в установленном порядке, или сигнальными часами.
4.5. Для определения прочности рукавов при разрыве гидравлическим давлением от каждого
из отобранных рукавов отрезают по одному образцу длиной не менее 2 м и испытывают по методу,
указанному в п. 4.4, плавно повышая давление до значения ЗР.
Допускается использовать образцы, прошедшие испытания на герметичность по п. 4.4.
Испытания проводят на стенде, аттестованном по ГОСТ 24555.
Давление контролируют манометром по ГОСТ 2405: для рабочего давления 0,63 МПа диапазон
измерения от 0 до 4, класс точности 1,5; для рабочего давления 2 и 4 МПа диапазон измерения от
0 до 16 МПа, класс точности 1,5.
Время контролируют секундомером по НТД или сигнальными часами.
4.4, 4.5. (Измененная редакция, Изм. № 2, 4).
4.6. Бензостойкость внутреннего слоя резины определяют по ГОСТ 9.030 на образцах резины
(по одному от каждого рукава), изготовленных из отслоенного от рукава внутреннего слоя, тщательно
очищенного от клея и нитей.
4.7. Прочность связи между элементами рукава испытывают по ГОСТ 6768. Для испытания
вырезают из каждого отобранного рукава в продольном направлении один образец на расстоянии
не менее 100 мм от конца. Для рукавов внутренним диаметром свыше 10 мм ширина образца
должна быть (15,0+0,5) мм. Допускается заготовлять образец шириной (25,0+0,5) мм и симмет
рично надрезать наружный слой в продольном направлении (черт. 1), соблюдая указанную
ширину.
Ширину образца измеряют линейкой по ГОСТ 427.
Прочность связи между элементами рукава для рукавов внутренним диаметром до 10 мм не
определяют, она обеспечивается технологией изготовления.
* На территории Российской Федерации действует ГОСТ Р 8.568—97.

-- 6 of 11 --

С. 6 ГОСТ 9356-75
(Измененная редакция, Изм. № 1, 4).
4.8. Растяжение концов рукавов в радиальном направлении определяют, надевая рукав на
коническую оправку максимальным диаметром, равным наружному диаметру соответствующего
ниппеля, или 130 % внутреннего диаметра испытуемого рукава. Отсутствие разрыва проверяют
осмотром рукава.
4.9. Для проверки изменения наружного диаметра рукава при минимальном радиусе изгиба от
каждого из отобранных рукавов отрезают не менее одного образца длиной 0,7 м и определяют
наружный диаметр, изгибая образец на приспособлении, схема которого приведена на черт. 2.
Изменение наружного диаметра (X) рукава при изгибе в процентах вычисляют по формуле
Х = D - О
D ■ 100,
где D — наружный диаметр рукава до изгиба, мм;
О — длина наименьшей оси эллипса рукава при изгибе, мм.
Длину наименьшей оси эллипса измеряют штангенциркулем по ГОСТ 166.
(Измененная редакция, Изм. № 1, 4).
4.10. Состояние внутренней поверхности проверяют осмотром образцов длиной 300 мм, раз
резанных вдоль оси, по одному от каждого рукава.
5. МАРКИРОВКА, УПАКОВКА, ТРАНСПОРТИРОВАНИЕ И ХРАНЕНИЕ
5.1. На каждом рукаве по всей длине или с интервалами, равными заказанной длине рукава,
методом тиснения, цветной краской или другим способом должна быть нанесена маркировка с
указанием:
а) наименования или товарного знака предприятия-изготовителя;
б) класса рукава;
в) внутреннего диаметра, мм;
г) даты изготовления: месяц и год (две последние цифры);
д) рабочего давления, МПа;

-- 7 of 11 --

ГОСТ 9356-75 С. 7
е) обозначения настоящего стандарта.
Цвет краски для маркировки должен быть белым на рукавах с цветным наружным слоем или
цветными полосами.
На рукавах с черным наружным слоем цвет маркировки должен соответствовать классу рукава.
(Измененная редакция, Изм. № 2, 4).
5.2. Рукава, предназначенные для эксплуатации в условиях тропического климата, следует
маркировать в соответствии с ГОСТ 15152.
Рукава, предназначенные для эксплуатации в условиях холодного климата, следует маркировать
в соответствии с НТД.
Допускается на рукавах с рифленой поверхностью наносить маркировку методом тиснения,
включая буквы «ХЛ» и «Т».
5.3. Рукава свертывают в бухты диаметром не менее 300 мм и связывают в трех местах тканевой
ленточкой шириной 30—40 мм из миткаля (ГОСТ 1104) или другими перевязочными материалами,
обеспечивающими сохранность упаковки.
К каждой бухте прикрепляют ярлык с указанием:
а) товарного знака или товарного знака и наименования предприятия-изготовителя;
б) общей длины рукава, м;
в) номера партии;
г) подписи упаковщика.
На одном конце каждого рукава или на ярлыке должен быть штамп технического контроля, а
также буква И для рукавов, изготовленных с применением непропитанных нитей на основе хими
ческих волокон.
(Измененная редакция, Изм. № 1—4).
5.4. (Исключен, Изм. № 2).
5.5. Рукава перевозят крытыми транспортными средствами всех видов в соответствии с пра
вилами перевозок грузов, действующими на транспорте данного вида.
(Измененная редакция, Изм. № 4).
5.6. По согласованию между изготовителем и потребителем бухты упаковывают в мягкую тару.
(Измененная редакция, Изм. № 3).
5.6а. Транспортирование рукавов пакетами — по правилам перевозки грузов.
(Введен дополнительно, Изм. № 4).
5.7. Транспортная маркировка — по ГОСТ 14192 с нанесением следующих дополнительных
обозначений: класса рукавов, диаметра, общей длины, обозначения настоящего стандарта.
(Измененная редакция, Изм. № 3).
5.8. Рукава должны храниться в помещении при температуре от минус 20 °С до плюс 25 °С.
Рукава должны храниться в бухтах высотой не более 1,5 м или в расправленном виде и размещаться
на расстоянии не менее 1 м от теплоизлучающих приборов.
Перед монтажом рукава, хранившиеся при отрицательной температуре, должны быть выдер
жаны при комнатной температуре не менее 24 ч.
Рукава должны быть защищены от воздействия прямых солнечных и тепловых лучей, от
попадания на них масла, бензина, керосина или действия их паров, а также от кислот, щелочей и
других веществ, разрушающих резину и нитяной каркас.
Не допускается хранение рукавов вблизи работающего радиоэлектронного и другого оборудо
вания, способного выделять озон, а также искусственных источников света, выделяющих ультра
фиолетовые лучи.
(Измененная редакция, Изм. № 2).
6. ГАРАНТИИ ИЗГОТОВИТЕЛЯ
6.1. Изготовитель гарантирует соответствие рукавов требованиям настоящего стандарта при
соблюдении потребителем условий эксплуатации, хранения и транспортирования.
6.2. Гарантийный срок хранения рукавов — два года с момента изготовления.
Гарантийный срок эксплуатации рукавов в пределах их гарантийного срока хранения — один
год.
ПРИЛОЖЕНИЕ. (Исключено, Изм. № 1).

-- 8 of 11 --

С. 8 ГОСТ 9356-75
ПРИЛОЖЕНИЕ
Справочное
Физико-механические показатели резины, применяемой для изготовления рукавов
Наименование показателя
Норма для резины
Метод испытания
внутреннего слоя наружного слоя
Умеренный	
климат
Тропический	
климат
Холодный	
климат
Умеренный	
климат
Тропический	
климат
Холодный	
климат
1. Условная прочность при
растяжении, МПа (кгс/см2), не
менее 5 (50) 9 (90) 7 (70) 5 (50) 9 (90) 9 (90)
По ГОСТ 270.
Образец типа I или
II толщиной (2,0±
± 0,2) мм
2. Относительное удлинение
при разрыве, %, не менее 200 200 200 300 250 250
3. Изменение относительного
удлинения при разрыве при ста
рении на воздухе температурой
(100±1) °С в течение (24,0±0,5) ч,
%, не более 40 30 30 40 30 30
По ГОСТ 9.024
4. Твердость в единицах по
Шору А 55—85* 55-75 55-75 45-75* 55-75 55-75
По ГОСТ 263
* Норма твердости конкретной марки резины должна быть в пределах 20 условных единиц.
ПРИЛОЖЕНИЕ. (Введено дополнительно, Изм. № 4).

-- 9 of 11 --

ГОСТ 9356-75 С. 9
ИНФОРМАЦИОННЫЕ ДАННЫЕ
1. РАЗРАБОТАН И ВНЕСЕН Министерством нефтеперерабатывающей и нефтехимической промыш
ленности СССР
2. УТВЕРЖДЕН И ВВЕДЕН В ДЕЙСТВИЕ Постановлением Государственного комитета СССР по
стандартам от 29.07.75 № 1979
3. Стандарт соответствует международному стандарту ИСО 3821—77
4. ВЗАМЕН ГОСТ 9356-60
5. ССЫЛОЧНЫЕ НОРМАТИВНО-ТЕХНИЧЕСКИЕ ДОКУМЕНТЫ
Обозначение НТД, на который дана ссылка Номер пункта, приложения
ГОСТ 8.051-81 4.1
ГОСТ 9.024-74 Приложение
ГОСТ 9.030-74 4.6
ГОСТ 166-89 4.1.1, 4.1.2, 4.1.4, 4.1.5, 4.9
ГОСТ 263-75 Приложение
ГОСТ 270-75 Приложение
ГОСТ 427-75 4.1.3, 4.7
ГОСТ 1104-69 5.3
ГОСТ 2084-77 1.1
ГОСТ 2405-88 4.4, 4.5
ГОСТ 3134-78 1.1
ГОСТ 5789-78 2.8
ГОСТ 6768-75 4.7
ГОСТ 7502-98 4.1.3
ГОСТ 11358-89 4.1.4
ГОСТ 12433-83 2.8
ГОСТ 14192-96 5.7
ГОСТ 14710-78 2.8
ГОСТ 15150-69 2.3
ГОСТ 15152-69 2.3, 5.2
ГОСТ 24555-81 4.4, 4.5
6. Ограничение срока действия снято по протоколу № 3—93 Межгосударственного совета по стан
дартизации, метрологии и сертификации (ИУС 5-6—93)
7. ИЗДАНИЕ (апрель 2005 г.) с Изменениями № 1, 2, 3, 4, утвержденными в июле 1978 г., феврале
1983 г., ноябре 1985 г., июне 1988 г. (ИУС 7-78, 6-83, 2-86, 11-88)

-- 10 of 11 --

Редактор Т.А. Леонова
Технический редактор О.Н. Власова
Корректор В.И. Кануркина
Компьютерная верстка С.В. Рябовой
Подписано в печать 25.05.2005. Формат 60 х 84 Vs. Бумага офсетная. Гарнитура Таймс.
Печать офсетная. Усл.печл. 1,40. Уч.-изд.л. 1,00. Тираж 30 экз. Зак. 87. С 1311.
ФГУП «Стандартинформ», 123995 Москва, Гранатный пер., 4.
www.gostinfo.ru info@gostinfo.ru
Набрано в ИПК Издательство стандартов на ПЭВМ
Отпечатано во ФГУП «Стандартинформ».

-- 11 of 11 --
